Repository: YangZ52/emulsion-gel-foundation-representation

# Emulsion Gel Foundation Representation Benchmark

This repository provides a lightweight, review-oriented code package for evaluating segmentation-free foundation-model image representations for emulsion-gel rheology prediction from confocal laser scanning microscopy (CLSM) images.

The workflow compares conventional formulation and handcrafted descriptor baselines against frozen foundation-model image embeddings from CLIP, DINOv2, DINOv3, SAM, and SAM2 encoders. Regression models are evaluated using formulation-grouped cross-validation so that replicate images from the same formulation are always kept in the same split.

## Repository Structure

```text
.
├── src/
│   ├── foundation_rheology_benchmark.py
│   └── foundation_pca_mechanism_figure.py
├── examples/
│   ├── foundation_model_variants.csv
│   ├── expected_metadata_columns.csv
│   └── confocal_images/
├── data/
│   └── raw/
│       └── README.md
├── docs/
│   └── reviewer_reproducibility_notes.md
├── requirements.txt
├── LICENSE
└── README.md
```

## What Is Included

This public package includes:

- configurable Python code for grouped-CV rheology prediction;
- code for comparing formulation, descriptor, foundation, and fused feature sets;
- code for PCA-based visualization of foundation latent space;
- a list of foundation-model variants evaluated in the manuscript;
- a template describing the expected metadata columns;
- optional folders for small example CLSM images.

The full raw CLSM dataset, complete rheology workbook, and high-dimensional foundation embeddings are not included here by default because they may be large and are best deposited through a persistent research data repository. The scripts are written so these files can be supplied locally through command-line arguments.

## Data Expected

The benchmark expects an image-level metadata table with one row per CLSM image. The table should include formulation identifiers, rheology measurements, image filenames, and any available handcrafted descriptors. See:

```text
examples/expected_metadata_columns.csv
```

Recommended input organization:

```text
data/raw/
├── emulsion_gel_metadata.csv
├── descriptors.csv
├── embeddings/
│   ├── embeddings_DINOv3-B16.csv
│   └── ...
└── images/
    ├── picture1.tif
    └── ...
```

## Run the Main Benchmark

```bash
python src/foundation_rheology_benchmark.py \
  --metadata data/raw/emulsion_gel_metadata.csv \
  --embedding-dir data/raw/embeddings \
  --output-dir outputs/foundation_benchmark \
  --target log_Gp \
  --folds 10
```

The script evaluates feature sets such as formulation only, descriptor only, foundation only, formulation + descriptor, formulation + foundation, and all combined features using grouped cross-validation by formulation.

## Generate the PCA Mechanism Figure

```bash
python src/foundation_pca_mechanism_figure.py \
  --metadata data/raw/emulsion_gel_metadata.csv \
  --embedding data/raw/embeddings/embeddings_DINOv3-B16.csv \
  --output-dir outputs/pca_mechanism
```

This figure projects frozen DINOv3-B16 image embeddings into PCA space and compares foundation principal components with physical descriptors and rheology.

## Validation Strategy

All model evaluation is performed at the formulation-group level. Images from the same formulation are never split across training and validation folds. This grouped-CV design is important because multiple CLSM images can correspond to the same independent formulation and rheology measurement.

## Notes for Reviewers and Readers

This repository is intended to document the analysis structure and provide reproducible code templates for the manuscript. Full reproduction requires the associated raw CLSM image dataset, rheology metadata, and/or precomputed embedding tables. Once deposited, the dataset DOI can be added here.

# Example Files

This folder contains compact reviewer-facing examples and metadata templates.

## Included files

- `formulation_rheology_summary.csv`: formulation-level rheology summary table.
- `formulation_rheology_summary.xlsx`: Excel version of the same table.
- `foundation_model_variants.csv`: pretrained foundation encoders evaluated in the study.
- `expected_metadata_columns.csv`: expected input columns for running the benchmark scripts.
- `example_metadata_small.csv`: minimal example metadata for the three included CLSM images.
- `confocal_images/`: representative compressed CLSM PNG examples.

The included PNG images are for visual reference and repository demonstration. Full quantitative reproduction should use the original microscopy files and full metadata table.

File: examples/formulation_rheology_summary.csv
Formulation_ID,Protein_type,Protein_concentration_wt_percent,Oil_volume_percent,pH,Ionic_strength_or_salt_condition,Heating_treatment,Emulsification_method,Other_key_processing_conditions,Number_of_CLSM_images,Mean_Gp_1Hz_Pa,SD_Gp_1Hz_Pa,log10_Mean_Gp_1Hz,Dataset_split_or_CV_group
F001,FPI,1.0,50.0,7.0,No added salt,No,Not reported,Not reported,7,300.0,0.0,2.4771,FPI|N|1|50|7|0|0
F002,FPI,1.0,50.0,7.0,No added salt,Yes,Not reported,Not reported,8,1500.0,0.0,3.1761,FPI|Y|1|50|7|0|0
F003,FPI,3.0,50.0,3.0,No added salt,No,Not reported,Not reported,15,1200.0,0.0,3.0792,FPI|N|3|50|3|0|0
F004,FPI,3.0,50.0,3.0,No added salt,Yes,Not reported,Not reported,11,1600.0,0.0,3.2041,FPI|Y|3|50|3|0|0
F005,FPI,3.0,50.0,5.0,No added salt,No,Not reported,Not reported,7,500.0,0.0,2.699,FPI|N|3|50|5|0|0
F006,FPI,3.0,50.0,5.0,No added salt,Yes,Not reported,Not reported,3,1000.0,0.0,3.0,FPI|Y|3|50|5|0|0
F007,FPI,3.0,50.0,7.0,No added salt,No,Not reported,Not reported,2,2700.0,0.0,3.4314,FPI|N|3|50|7|0|0
F008,FPI,3.0,50.0,7.0,CaCl2 40 mM,No,Not reported,Not reported,10,2600.0,0.0,3.415,FPI|N|3|50|7|0|40
F009,FPI,3.0,50.0,7.0,NaCl 200 mM,No,Not reported,Not reported,6,3100.0,0.0,3.4914,FPI|N|3|50|7|200|0
F010,FPI,3.0,50.0,7.0,No added salt,Yes,Not reported,Not reported,9,4300.0,0.0,3.6335,FPI|Y|3|50|7|0|0
F011,FPI,3.0,50.0,7.0,CaCl2 40 mM,Yes,Not reported,Not reported,9,3700.0,0.0,3.5682,FPI|Y|3|50|7|0|40
F012,FPI,3.0,50.0,7.0,NaCl 200 mM,Yes,Not reported,Not reported,15,6200.0,0.0,3.7924,FPI|Y|3|50|7|200|0
F013,FPI,3.0,50.0,9.0,No added salt,No,Not reported,Not reported,8,1600.0,0.0,3.2041,FPI|N|3|50|9|0|0
F014,FPI,5.0,50.0,7.0,No added salt,No,Not reported,Not reported,8,4800.0,0.0,3.6812,FPI|N|5|50|7|0|0
F015,FPI,5.0,50.0,7.0,No added salt,Yes,Not reported,Not reported,10,7000.0,0.0,3.8451,FPI|Y|5|50|7|0|0
F016,QPI,3.0,20.0,3.0,No added salt,No,Not reported,Not reported,10,360.0,0.0,2.5563,QPI|N|3|20|3|0|0
F017,QPI,3.0,20.0,5.0,No added salt,No,Not reported,Not reported,2,70.0,0.0,1.8451,QPI|N|3|20|5|0|0
F018,QPI,3.0,20.0,7.0,No added salt,No,Not reported,Not reported,4,300.0,0.0,2.4771,QPI|N|3|20|7|0|0
F019,QPI,3.0,20.0,9.0,No added salt,No,Not reported,Not reported,4,170.0,0.0,2.2304,QPI|N|3|20|9|0|0
F020,QPI,3.0,40.0,3.0,No added salt,No,Not reported,Not reported,2,1700.0,0.0,3.2304,QPI|N|3|40|3|0|0
F021,QPI,3.0,40.0,5.0,No added salt,No,Not reported,Not reported,2,400.0,0.0,2.6021,QPI|N|3|40|5|0|0
F022,QPI,3.0,40.0,7.0,No added salt,No,Not reported,Not reported,2,1100.0,0.0,3.0414,QPI|N|3|40|7|0|0
F023,QPI,3.0,40.0,9.0,No added salt,No,Not reported,Not reported,2,900.0,0.0,2.9542,QPI|N|3|40|9|0|0
F024,QPI,3.0,60.0,3.0,No added salt,No,Not reported,Not reported,1,1300.0,0.0,3.1139,QPI|N|3|60|3|0|0
F025,QPI,3.0,60.0,7.0,No added salt,No,Not reported,Not reported,2,1300.0,0.0,3.1139,QPI|N|3|60|7|0|0
F026,QPI,3.0,60.0,9.0,No added salt,No,Not reported,Not reported,2,1300.0,0.0,3.1139,QPI|N|3|60|9|0|0
F027,QPI,1.0,80.0,7.0,No added salt,No,Not reported,Not reported,5,100.0,0.0,2.0,QPI|N|1|80|7|0|0
F028,QPI,1.0,80.0,7.0,No added salt,Yes,Not reported,Not reported,5,450.0,0.0,2.6532,QPI|Y|1|80|7|0|0
F029,QPI,3.0,80.0,7.0,No added salt,No,Not reported,Not reported,14,460.0,0.0,2.6628,QPI|N|3|80|7|0|0
F030,QPI,3.0,80.0,7.0,No added salt,Yes,Not reported,Not reported,4,1000.0,0.0,3.0,QPI|Y|3|80|7|0|0
F031,QPI,5.0,80.0,7.0,No added salt,No,Not reported,Not reported,9,1100.0,0.0,3.0414,QPI|N|5|80|7|0|0
F032,QPI,5.0,80.0,7.0,No added salt,Yes,Not reported,Not reported,5,1800.0,0.0,3.2553,QPI|Y|5|80|7|0|0
